Repository: Sandeep1098-pil/3d-printing-model

# 3D Printing Material Prediction Web App

A Flask-based web application that predicts the best 3D printing filament material using a machine learning model. The app includes secure JWT authentication, SQLite user storage, and a polished login/register flow.

## What this project includes

- Flask web app with model-driven material prediction
- Secure login and registration using JWT stored in cookies
- SQLite database for user credentials
- Tabbed login/register page with username/password/confirm-password support
- Model inference using pre-trained `3d_printer.pkl` and `Min_max_scaler.pkl`
- GitHub Actions workflow for CI and deployment readiness
- `.gitignore` to protect credentials, local environment files, and model/database artifacts

## Repository structure

```
3d-printing-model/
├─ .github/
│  └─ workflows/
│     └─ python-app.yml
├─ flask/
│  ├─ static/
│  │  ├─ css/
│  │  │  └─ auth.css
│  │  ├─ images/
│  │  └─ js/
│  │     └─ auth.js
│  ├─ templates/
│  │  ├─ about.html
│  │  ├─ auth.html
│  │  ├─ home.html
│  │  ├─ index.html
│  │  └─ result.html
│  ├─ 3d_printer.pkl
│  ├─ Min_max_scaler.pkl
│  ├─ app.py
│  ├─ requirements.txt
│  └─ users.db  # runtime-generated
├─ dataset/
├─ Output video/
├─ training/
└─ .gitignore
```

## Usage

- Visit `/auth` for login or registration.
- After signing in, access `/home` to submit print parameters.
- The app predicts PLA or ABS and shows a result page.
- Use `/logout` to end the session.

## Available routes

- `GET /` — landing page
- `GET /auth` — login/register screen
- `POST /auth` — authenticate or register user
- `GET /home` — prediction page (requires login)
- `GET /about` — about page (requires login)
- `POST /predict` — model prediction route (requires login)
- `GET /logout` — sign out

## GitHub Actions deployment

A GitHub Actions workflow file is added at:
- `.github/workflows/python-app.yml`

It performs:
- repository checkout
- Python setup
- dependency installation
- simple Python compile check

Push to `main` or `master` to trigger CI.

## Security and .gitignore

A `.gitignore` file was added to protect sensitive files and local artifacts:
- `.venv/`
- `__pycache__/`
- `.env`
- `*.db`
- `*.pkl`
- `*.key`, `*.pem`
- `secrets.json`, `credentials.json`
- `.idea/`, `.vscode/`

## Notes

- `users.db` is generated automatically when the app first runs.
- If you want to deploy to GitHub Pages or another platform, adjust the workflow to your chosen provider.

File: training/my_data.csv
,layer_height,wall_thickness,infill_density,nozzle_temperature,bed_temperature,print_speed,fan_speed,roughness,tension_strenght,elongation,material_pla,infill_pattern_honeycomb
0,0.02,8.0,90.0,220.0,60.0,40.0,0.0,25.0,18.0,1.2,False,False
1,0.02,7.0,90.0,225.0,65.0,40.0,25.0,32.0,16.0,1.4,False,True
2,0.02,1.0,80.0,230.0,70.0,40.0,50.0,40.0,8.0,0.8,False,False
3,0.02,4.0,70.0,240.0,75.0,40.0,75.0,68.0,10.0,0.5,False,True
4,0.02,6.0,90.0,250.0,80.0,40.0,100.0,92.0,5.0,0.7,False,False
5,0.02,10.0,40.0,200.0,60.0,40.0,0.0,60.0,24.0,1.1,True,True
6,0.02,8.0,90.0,250.0,90.0,40.0,100.0,98.0,5.0,0.95,False,False
7,0.02,10.0,10.0,210.0,70.0,40.0,50.0,21.0,14.0,1.5,True,True
8,0.02,9.0,70.0,215.0,75.0,40.0,75.0,24.0,27.0,1.4,True,False
9,0.02,8.0,40.0,220.0,80.0,40.0,100.0,30.0,25.0,1.7,True,True
10,0.06,6.0,80.0,220.0,60.0,60.0,0.0,75.0,37.0,2.4,False,False
11,0.06,2.0,20.0,225.0,65.0,60.0,25.0,92.0,12.0,1.4,False,True
12,0.06,10.0,50.0,230.0,70.0,60.0,50.0,118.0,16.0,1.3,False,False
13,0.06,6.0,10.0,240.0,75.0,60.0,75.0,200.0,9.0,0.8,False,True
14,0.06,3.0,50.0,250.0,80.0,60.0,100.0,220.0,10.0,1.0,False,False
15,0.06,10.0,90.0,200.0,60.0,60.0,0.0,126.0,27.0,2.2,True,True
16,0.06,3.0,40.0,205.0,65.0,60.0,25.0,145.0,23.0,1.9,True,False
17,0.06,8.0,30.0,210.0,70.0,60.0,50.0,88.0,26.0,1.6,True,True
18,0.06,5.0,90.0,215.0,90.0,60.0,75.0,92.0,38.0,2.2,True,False
19,0.06,10.0,50.0,220.0,80.0,60.0,100.0,74.0,29.0,2.0,True,True
20,0.1,1.0,40.0,220.0,60.0,90.0,0.0,120.0,16.0,1.2,False,False
21,0.1,2.0,30.0,225.0,65.0,90.0,25.0,144.0,12.0,1.1,False,True
22,0.1,1.0,50.0,230.0,70.0,90.0,50.0,265.0,10.0,0.9,False,False
23,0.1,9.0,80.0,240.0,75.0,90.0,75.0,312.0,19.0,0.8,False,True
24,0.1,2.0,60.0,250.0,80.0,90.0,100.0,368.0,8.0,0.4,False,False
25,0.1,1.0,50.0,200.0,60.0,90.0,0.0,180.0,11.0,1.6,True,True
26,0.1,4.0,40.0,205.0,65.0,90.0,25.0,176.0,12.0,1.2,True,False
27,0.1,3.0,50.0,210.0,70.0,90.0,50.0,128.0,18.0,1.8,True,True
28,0.1,4.0,90.0,215.0,75.0,90.0,75.0,138.0,34.0,2.9,True,False
29,0.09,8.0,60.0,210.0,70.0,60.0,50.0,98.0,26.0,1.6,True,True
30,0.15,4.0,50.0,220.0,60.0,60.0,0.0,168.0,27.0,2.4,False,False
31,0.15,7.0,10.0,225.0,65.0,60.0,25.0,154.0,19.0,1.8,False,True
32,0.15,6.0,50.0,230.0,70.0,60.0,50.0,225.0,18.0,1.4,False,False
33,0.15,1.0,50.0,240.0,75.0,60.0,75.0,289.0,9.0,0.6,False,True
34,0.15,7.0,80.0,250.0,80.0,60.0,100.0,326.0,13.0,0.7,False,False
35,0.15,3.0,80.0,200.0,60.0,60.0,0.0,192.0,33.0,2.8,True,True
36,0.15,4.0,50.0,205.0,65.0,60.0,25.0,212.0,24.0,1.8,True,False
37,0.15,10.0,30.0,210.0,70.0,60.0,50.0,168.0,26.0,2.1,True,True
38,0.15,6.0,40.0,215.0,75.0,60.0,75.0,172.0,22.0,2.3,True,False
39,0.15,1.0,10.0,220.0,80.0,60.0,100.0,163.0,4.0,0.7,True,True
40,0.2,4.0,80.0,220.0,60.0,40.0,0.0,212.0,35.0,3.3,False,False
41,0.2,9.0,90.0,225.0,65.0,40.0,25.0,276.0,34.0,3.1,False,True
42,0.2,7.0,30.0,230.0,70.0,40.0,50.0,298.0,28.0,2.2,False,False
43,0.2,6.0,90.0,240.0,75.0,40.0,75.0,360.0,28.0,1.6,False,True
44,0.2,3.0,80.0,250.0,80.0,40.0,100.0,357.0,21.0,1.1,False,False
45,0.2,5.0,60.0,200.0,60.0,40.0,0.0,321.0,28.0,2.7,True,True
46,0.2,4.0,20.0,205.0,65.0,40.0,25.0,265.0,14.0,1.8,True,False
47,0.2,5.0,60.0,210.0,70.0,40.0,50.0,278.0,30.0,3.2,True,True
48,0.2,7.0,40.0,215.0,75.0,40.0,75.0,244.0,29.0,3.2,True,False
49,0.2,3.0,60.0,220.0,80.0,40.0,100.0,220.0,27.0,3.1,True,True
50,0.03,8.0,90.0,220.0,60.0,40.0,0.0,25.0,18.0,1.2,False,False
51,0.03,10.0,20.0,220.0,60.0,60.0,0.0,75.0,37.0,2.4,False,True
52,0.02,6.0,10.0,205.0,65.0,40.0,25.0,55.0,12.0,1.3,True,False
53,0.06,10.0,100.0,200.0,60.0,60.0,0.0,126.0,27.0,2.2,True,True
54,0.02,6.0,12.0,205.0,65.0,40.0,28.0,55.0,12.0,1.8,True,False
55,0.1,6.0,80.0,250.0,75.0,90.0,75.0,312.0,19.0,0.8,False,True
56,0.1,4.0,95.0,220.0,75.0,90.0,100.0,121.0,14.0,1.5,True,False
57,0.15,3.0,10.0,225.0,65.0,70.0,25.0,154.0,19.0,1.8,False,True
58,0.15,7.0,50.0,230.0,70.0,60.0,50.0,225.0,18.0,1.4,False,False
59,0.15,3.0,85.0,220.0,60.0,60.0,0.0,192.0,33.0,2.8,True,True
60,0.06,12.0,50.0,230.0,80.0,65.0,100.0,74.0,29.0,2.1,True,True
61,0.06,9.0,10.0,200.0,75.0,80.0,75.0,200.0,9.0,0.9,False,True
62,0.04,2.0,80.0,230.0,70.0,40.0,50.0,40.0,12.0,0.8,False,False
63,0.02,4.5,70.0,240.0,85.0,40.0,75.0,68.0,10.0,0.8,False,True
64,0.05,6.0,10.0,245.0,75.0,85.0,75.0,205.0,5.0,0.5,False,True
65,0.15,1.0,50.0,220.0,60.0,90.0,0.0,120.0,16.0,1.5,False,False
